Repository: cruvty2-dot/WBS-app

# Battery Study - 배터리 공부

이차전지의 소재·설계·평가·제조공정을 **설계 / 공정** 두 축으로 공부한다. 분류를 유지하며 각 항목의 내용을 대화로 하나씩 다듬는다.

## 목차

| 문서·목차 | 역할 |
| --- | --- |
| [전체 WBS 목차](#전체-wbs-목차) | 195개 항목의 학습 상태·핵심·항목 PDF |
| [1. 설계](#1-설계) | 소재, 전극, 셀, 평가·열화, 차세대전지 |
| [2. 공정](#2-공정) | 원료, 전극, 조립, 화성, 품질, 재사용·재활용, 공급망 |
| [문서 구성과 수정](#문서-구성과-수정) | 선수학습 양식과 상위·하위 PDF 갱신 규칙 |
| [분류·기준·근거](#분류기준근거) | 분류 원칙·소재와 원소·핵심 설명의 참고자료 |
| [아이디어·프로젝트·기록 양식](#아이디어프로젝트기록-양식) | 학습문서·분석 기록·작업 요청 양식 |
| [운영·연동 계획](#운영연동-계획) | 저장·수정 규칙과 후속 앱 계획 |

## 전체 WBS 목차

**상위 PDF는 그 항목과 모든 하위 단계의 내용을 포함한다.** `2 공정`은 `2.1~2.7`과 그 아래 모든 세부 항목을, `2.1 원료·소재 제조`는 `2.1.1~2.1.5`를 포함한다. 가장 아래 항목 PDF는 해당 항목만 담는다. PDF 책갈피로 WBS 번호를 바로 찾을 수 있다.

번호는 분류 위치를 뜻한다. 선수학습 순서는 각 문서 앞부분, 이후 연계학습은 끝부분에 번호와 항목명으로 적는다.

**미학습은 학습 진도, 핵심 요약·상세문서는 자료의 준비 수준**이다. 학습 완료 기록이 없어서 현재 상태를 미학습으로 두었다. 상세내용이 없는 항목에도 짧은 핵심 요약을 마련했으며, 총괄적인 공통 PDF로 대신 연결하지 않는다.

**1.1 소재·재료의 93개 항목은 학습문서 형식으로 정리했다.** 원소·기초 이론·활물질·바인더·도전재·전해질·분리막·집전체에 선수학습, 원리·예제, 조건, 열화와 분석, 확인 문제, 참고근거, 이후 학습을 담았다. 공부하며 내용과 근거를 계속 다듬는다.

소재별 예제는 작성·수정 시점의 연구 사례를 확인해 선택한다. 연구 확인일은 **2026-10-03**이며, 이론값·교육용 계산·실험 결과와 적용 조건을 구별한다. 학습 상태는 자료 작성과 별개로 계속 미학습이다.

소재 밖에는 2.1.1~2.1.5의 기존 상세내용과 97개 항목의 핵심 요약이 있다. 이 범위는 이후 학습하면서 순차 보완한다.

## 1. 설계

| WBS 번호 | 분류·학습 항목 | 학습 상태 | 핵심 | 연결 문서 |
| --- | --- | --- | --- | --- |
| 1 | **설계** | 미학습 | 목표 성능에서 출발해 소재·전극·셀 변수와 평가 기준을 정한다. | [하위 전체 PDF](References/wbs/1_설계.pdf) |

# EIS 예시 데이터 분석 결과

> 2026-10-03 | 분류: 1.4.1.3 EIS (`method.eis`) | 검토 상태: pending_review

[전체 구조](../../index.md) · [작업 계획](../../study-plan.md)

처음 한 파일로 축 설정과 곡선 읽기를 공부하려면 [분석 따라하기](분석_따라하기.md)를 먼저 읽는다. 원본 한 행의 계산, 주석 그림, 측정조건 비교 절차와 교육용 모형을 연결한다.

## 예시 자료의 범위

이 자료는 EIS 분석·그래프 작성 방법을 보여주는 외부 예시다. 사용자는 본인의 실제 측정 데이터가 아니며, CSV 4개와 분석 결과의 공개 GitHub 업로드를 승인했다고 확인했다(2026-10-03). 합성 데이터인지 실제 외부 측정값인지는 확인되지 않았다. 원본 출처·이용 조건·일부 단위·측정조건은 미확인으로 유지한다. 공개 승인은 데이터나 해석의 검증 완료를 의미하지 않는다.

## 결과 요약

NMC811 세 파일은 같은 44개 주파수 지점에서 비슷한 곡선 형태를 보인다. ID02의 실수 임피던스가 ID01·ID03보다 높다. 파일 ID만으로 동일 시료의 반복 측정인지 서로 다른 셀인지 알 수 없어 반복성이나 열화 정도로 단정하지 않는다.

고주파 측 실축 교차값은 13.771–14.124 mΩ, 최저 주파수 0.05 Hz에서 실수 임피던스는 19.834–20.211 mΩ이다. 교차값은 인접 두 점의 선형 보간값이며 확정된 옴 저항 R_s가 아니다.

MJ1 파일은 양극 데이터라는 파일명과 다른 주파수 범위·임피던스 스케일을 갖는다. 단위와 측정 구성이 불명확하므로 NMC811 셀과 수치 크기로 성능을 비교하지 않는다.

## NMC811 셀 예시: Nyquist와 Bode
| 파일 ID | 점 수 | 주파수 범위 (Hz) | 고주파 측 실축 교차값 (mΩ) | 교차 주파수 (Hz) | 0.05 Hz 실수값 (mΩ) | 0.05 Hz 위상 (°) |
| --- | --- | --- | --- | --- | --- | --- |
| ID01 | 44 | 0.05–1e+04 | 13.961 | 1540.3 | 19.834 | -5.65 |
| ID02 | 44 | 0.05–1e+04 | 14.124 | 1591.2 | 20.211 | -5.56 |
| ID03 | 44 | 0.05–1e+04 | 13.771 | 1635.2 | 19.968 | -5.67 |

고주파에서 양의 허수값, 중간·낮은 주파수에서 음의 허수값이 나타난다. 유도성 응답은 연결선·측정 배치 등의 영향일 수 있지만 이 데이터만으로 원인을 특정하지 않는다. 저주파 쪽 곡선의 증가는 느린 응답과 양립하며, 확산계수·전하전달저항·열화 원인은 별도 모델과 검증 없이는 결정하지 않는다.

## MJ1 양극 예시: 전체 범위와 확대
전체 72개 지점(가정: 0.01 Hz–2 MHz)을 표시한다. 오른쪽 위 Nyquist는 10 kHz 이하만 확대한다. 확대를 위한 표시 범위이며 이상치 제거가 아니다. 전체 데이터와 Bode에는 모든 지점이 남아 있다.

고주파에서 굴곡이 보이고 전체 데이터에서 허수부 부호 전환은 1회 확인된다. 장비·배선·보정·데이터 출처를 확인해야 하며, 임의로 한 개 반원에 피팅하지 않았다.

## 계산·단위·검증

- 복소 임피던스: `Z = Zreal + j Zimag`.
- Nyquist: 가로 `Zreal`, 세로 `-Zimag`. NMC811만 Ω→mΩ로 변환함.
- Bode 크기: `|Z| = sqrt(Zreal² + Zimag²)`; 위상: `atan2(Zimag, Zreal) × 180/π`.
- MJ1은 원본 `-Zimag`의 부호를 복원함. `abs`와 재계산 크기, `phase`와 라디안 위상의 일치를 검증함.
- 네 파일 모두 유한한 수치·양의 주파수·주파수 중복 없음 확인. NMC811 세 파일의 주파수 배열이 정확히 일치함.
- 모든 입력 행을 유지하고 주파수 내림차순으로 정렬함. 평활화·이상치 제거·회로 피팅을 수행하지 않음.
- 고주파 측 교차값은 주파수 내림차순으로 처음 나타나는 허수부 양→음 부호 전환의 실수값을 선형 보간함. 교차 주파수는 log10(f)에서 보간함.

## 파일과 재현

| 산출물 | 용도 |
| --- | --- |
| [summary.csv](summary.csv) | 파일별 지표; 원본 단위 유지 |
| [derived_points.csv](derived_points.csv) | 모든 204개 점의 크기·위상 계산 |
| [analysis-record.json](analysis-record.json) | 입력 해시·검증·단위·가정·한계 |
| [분석 코드](../../Tools/analyze_eis_examples.py) | 결과와 그래프 재생성 |

입력 파일:

- [nmc-mj1-cathode-discharge-soc50.csv](../../Data/static/eis/nmc-mj1-cathode-discharge-soc50.csv)
- [nmc811-21700-soc30-id01.csv](../../Data/static/eis/nmc811-21700-soc30-id01.csv)
- [nmc811-21700-soc30-id02.csv](../../Data/static/eis/nmc811-21700-soc30-id02.csv)
- [nmc811-21700-soc30-id03.csv](../../Data/static/eis/nmc811-21700-soc30-id03.csv)

일반 Python 환경은 `pip install matplotlib numpy` 후 `python Tools/analyze_eis_examples.py`로 실행한다. 현재 환경은 [작업 계획](../../study-plan.md)의 앱 포함 Python 경로를 사용하며 `.analysis-deps`에 그래프 의존성을 설치했다.

## 해석 근거 및 다음 확인

- [Gamry: Basics of EIS](https://www.gamry.com/application-notes/EIS/basics-of-electrochemical-impedance-spectroscopy): Nyquist·Bode 표현과 등가회로 해석의 기본. 데이터 원본 출처를 뜻하지 않음.
- [Gamry: Four-terminal EIS of batteries](https://www.gamry.com/application-notes/battery-research/four-terminal-eis-of-batteries/): 배선·접촉·측정 구성의 영향.
- 확인일: 2026-10-03. 원본 데이터 출처·이용 조건, MJ1의 단위·주파수 단위, 온도·진폭·휴지 시간·전극 면적·시료 관계를 확인해야 함.
- 위 조건을 확보하면 적절한 등가회로 선정, 적합도·잔차·파라미터 식별성 및 Kramers–Kronig 검증을 검토할 수 있음.

File: Projects/eis-example-analysis/analysis-record.json
{
  "schema_version": "1.0",
  "id": "eis-example-analysis-20261003",
  "request_id": "eis-example-analysis-20261003",
  "title": "EIS 예시 데이터 기초 분석",
  "primary_category_id": "method.eis",
  "related_category_ids": [
    "d.eval.degradation"
  ],
  "wbs_task_ids": [],
  "input_files": [
    {
      "path": "Data/static/eis/nmc-mj1-cathode-discharge-soc50.csv",
      "sha256": "91337ce1407c10ed6cd2db1daf6ef3644dd52cc7a91c0fc1c30c0c80e4d1f8fb",
      "source_url": null,
      "source_status": "unconfirmed"
    },
    {
      "path": "Data/static/eis/nmc811-21700-soc30-id01.csv",
      "sha256": "1d39c825e8004fd526055fa778c3329205480c787db3c767d5ea143535ffe08e",
      "source_url": null,
      "source_status": "unconfirmed"
    },
    {
      "path": "Data/static/eis/nmc811-21700-soc30-id02.csv",
      "sha256": "d49054498ae4d03e62e963e056f2e2553a6e1743577ce906e66412c482dbe602",
      "source_url": null,
      "source_status": "unconfirmed"
    },
    {
      "path": "Data/static/eis/nmc811-21700-soc30-id03.csv",
      "sha256": "c268685c818760ebf12b2383aca395b9ba38f3c96039ec331e3f8e211c3c9c44",
      "source_url": null,
      "source_status": "unconfirmed"
    }
  ],
  "code_files": [
    "Tools/analyze_eis_examples.py"
  ],
  "result_files": [
    "Projects/eis-example-analysis/1.4.1.3 EIS분석예시.md",
    "Projects/eis-example-analysis/summary.csv",
    "Projects/eis-example-analysis/derived_points.csv",
    "Projects/eis-example-analysis/nmc811_nyquist_bode.png",
    "Projects/eis-example-analysis/mj1_nyquist_bode.png"
  ],
  "created_at": "2026-10-03T18:39:44+09:00",
  "author": "Codex",
  "review_status": "pending_review",
  "data_role": "external_example_unverified",
  "user_data_statement": "User confirmed these are example data, not their own measured data.",
  "publication_authorization": {
    "scope": "four input CSVs and derived analysis artifacts on public GitHub",
    "authorized_by": "user",
    "authorized_on": "2026-10-03"
  },
  "measurements": [
    {
      "dataset": "nmc-mj1-cathode-discharge-soc50",
      "rows": 72,
      "unit": "source_unit_unconfirmed",
      "f_min_hz": 0.01,
      "f_max_hz": 2000000.0,
      "min_real": 0.863441137403501,
      "min_real_frequency_hz": 1594600.0,
      "real_at_highest_f": 0.8647450061656514,
      "imag_at_highest_f": 0.29102995288005995,
      "real_at_lowest_f": 4.884925765407241,
      "imag_at_lowest_f": -1.5579544304622224,
      "magnitude_at_lowest_f": 5.1273503626079995,
      "phase_at_lowest_f_deg": -17.689096360248502,
      "hf_crossing_real_proxy": 0.9543688838519895,
      "hf_crossing_frequency_hz": 1501730.0339417502,
      "zero_crossings": [
        {
          "frequency_hz": 1501730.0339417502,
          "real": 0.9543688838519895,
          "imag_transition": "positive_to_negative"
        }
      ]
    },
    {
      "dataset": "nmc811-21700-soc30-id01",
      "rows": 44,
      "unit": "ohm",
      "f_min_hz": 0.0500000007450581,
      "f_max_hz": 10000.0,
      "min_real": 0.0137167598586529,
      "min_real_frequency_hz": 3763.11059570312,
      "real_at_highest_f": 0.01439659378957,
      "imag_at_highest_f": 0.00577427260577679,
      "real_at_lowest_f": 0.0198337409719898,
      "imag_at_lowest_f": -0.00196329933092443,
      "magnitude_at_lowest_f": 0.019930675482953287,
      "phase_at_lowest_f_deg": -5.653169526640686,
      "hf_crossing_real_proxy": 0.013961004068726936,
      "hf_crossing_frequency_hz": 1540.2652487169141,
      "zero_crossings": [
        {
          "frequency_hz": 1540.2652487169141,
          "real": 0.013961004068726936,
          "imag_transition": "positive_to_negative"
        }
      ]
    },
    {
      "dataset": "nmc811-21700-soc30-id02",
      "rows": 44,
      "unit": "ohm",
      "f_min_hz": 0.0500000007450581,
      "f_max_hz": 10000.0,
      "min_real": 0.0138619632925838,
      "min_real_frequency_hz": 3763.11059570312,
      "real_at_highest_f": 0.0145269109634683,
      "imag_at_highest_f": 0.00583251006901264,
      "real_at_lowest_f": 0.020210639767356,
      "imag_at_lowest_f": -0.00196908633657245,
      "magnitude_at_lowest_f": 0.020306335484441995,
      "phase_at_lowest_f_deg": -5.56466218527807,
      "hf_crossing_real_proxy": 0.014123600294313284,
      "hf_crossing_frequency_hz": 1591.1813574685239,
      "zero_crossings": [
        {
          "frequency_hz": 1591.1813574685239,
          "real": 0.014123600294313284,
          "imag_transition": "positive_to_negative"
        }
      ]
    },
    {
      "dataset": "nmc811-21700-soc30-id03",
      "rows": 44,
      "unit": "ohm",
      "f_min_hz": 0.0500000007450581,
      "f_max_hz": 10000.0,
      "min_real": 0.0135109012480825,
      "min_real_frequency_hz": 3763.11059570312,
      "real_at_highest_f": 0.0141171411378309,
      "imag_at_highest_f": 0.00563794746994972,
      "real_at_lowest_f": 0.0199675981029941,
      "imag_at_lowest_f": -0.00198265430950073,
      "magnitude_at_lowest_f": 0.020065789097707454,
      "phase_at_lowest_f_deg": -5.670516225815846,
      "hf_crossing_real_proxy": 0.013771278050227894,
      "hf_crossing_frequency_hz": 1635.192761509979,
      "zero_crossings": [
        {
          "frequency_hz": 1635.192761509979,
          "real": 0.013771278050227894,
          "imag_transition": "positive_to_negative"
        }
      ]
    }
  ],
  "checks": {
    "nmc-mj1-cathode-discharge-soc50": {
      "finite": true,
      "positive_frequency": true,
      "duplicate_frequency_count": 0,
      "negative_real_count": 0,
      "rows": 72,
      "supplied_magnitude_max_abs_error": 8.881784197001252e-16,
      "supplied_phase_radian_max_abs_error": 5.551115123125783e-17
    },
    "nmc811-21700-soc30-id01": {
      "finite": true,
      "positive_frequency": true,
      "duplicate_frequency_count": 0,
      "negative_real_count": 0,
      "rows": 44
    },
    "nmc811-21700-soc30-id02": {
      "finite": true,
      "positive_frequency": true,
      "duplicate_frequency_count": 0,
      "negative_real_count": 0,
      "rows": 44
    },
    "nmc811-21700-soc30-id03": {
      "finite": true,
      "positive_frequency": true,
      "duplicate_frequency_count": 0,
      "negative_real_count": 0,
      "rows": 44
    }
  },
  "assumptions": [
    "Frequency_Hz and Real_Ohm/Imag_Ohm follow their headers.",
    "MJ1 f is treated as Hz provisionally; impedance unit remains unconfirmed.",
    "MJ1 -Zimag is negated to recover Zimag; phase radians confirmed numerically.",
    "SOC and cell/cathode descriptions come only from filenames."
  ],
  "limitations": [
    "Original source, license, temperature, AC amplitude, equipment, cell history and geometry unavailable.",
    "File IDs do not establish experimental replication.",
    "No circuit fitting or Kramers-Kronig validation performed.",
    "Real-axis crossing is an interpolated descriptive proxy, not a validated R_s.",
    "Cell and cathode spectra are not ranked against one another."
  ],
  "standard_refs": [],
  "environment": {
    "python_version": "3.12.14",
    "packages": {
      "numpy": "2.5.3",
      "matplotlib": "3.11.2"
    }
  }
}

File: Projects/eis-example-analysis/walkthrough-record.json
{
  "role": "learning_walkthrough",
  "input_file": "Data/static/eis/nmc811-21700-soc30-id01.csv",
  "input_sha256": "1d39c825e8004fd526055fa778c3329205480c787db3c767d5ea143535ffe08e",
  "rows": 44,
  "worked_example_data_row": 9,
  "worked_example": {
    "frequency_hz": 1190.0,
    "nyquist_x_mohm": 14.137316349661,
    "nyquist_y_mohm": 0.36671385169029197,
    "magnitude_mohm": 14.142071723033148,
    "phase_deg": -1.4858863517299365
  },
  "hf_crossing_proxy": 0.013961004068726936,
  "data_validation": {
    "finite": true,
    "positive_frequency": true,
    "duplicate_frequency_count": 0,
    "negative_real_count": 0,
    "rows": 44
  },
  "model": {
    "data_type": "synthetic_educational",
    "fit_performed": false,
    "rs_ohm": [
      0.014,
      0.019
    ],
    "rp_ohm": [
      0.01,
      0.02
    ],
    "c_f": 0.05,
    "checks": [
      "Rs shift exactly 0.005 ohm with zero imaginary change",
      "Analytical RC crest real=Rs+Rp/2, minus-imag=Rp/2"
    ]
  },
  "packages": {
    "matplotlib": "3.11.2",
    "numpy": "2.5.3"
  }
}
